Repository: rpw199912j/mit_model_code

# Metal-Insulator Transition Classifiers
This repository contains the code and data used in constructing the temperature-driven metal-insulator transition (MIT) classifiers, which are 3
binary classifiers: a Metal vs. non-Metal model, an Insulator vs. non-Insulator model and an MIT vs. non-MIT model.

# Table of Content
- [Model Description](#model-description)
  * [Research Question](https://github.com/rpw199912j/mit_model_code#research-question)
  * [Training Algorithm](https://github.com/rpw199912j/mit_model_code#training-algorithm)
  * [A Word of Caution](https://github.com/rpw199912j/mit_model_code#a-word-of-caution)
- [General Workflow](https://github.com/rpw199912j/mit_model_code#general-workflow)
  * [1. Data Preparation](https://github.com/rpw199912j/mit_model_code#1-data-preparation)
    + [1.1 Getting CIF files](https://github.com/rpw199912j/mit_model_code#11-getting-cif-files)
    + [1.2 Generate ionization lookup dataframe](https://github.com/rpw199912j/mit_model_code#12-generate-ionization-lookup-dataframe)
    + [1.3 Generate features using the cif files](https://github.com/rpw199912j/mit_model_code#13-generate-features-using-the-cif-files)
    + [1.4 Clean up the data](https://github.com/rpw199912j/mit_model_code#14-clean-up-the-data)
  * [2. Model Building](https://github.com/rpw199912j/mit_model_code#2-model-building)
    + [2.1 Tune the XGBoost model](https://github.com/rpw199912j/mit_model_code#21-tune-the-xgboost-model)
    + [2.2 Evaluate performance and save models](https://github.com/rpw199912j/mit_model_code#22-evaluate-performance-and-save-models)
    + [2.3 Select important features and iterate](https://github.com/rpw199912j/mit_model_code#23-select-important-features-and-iterate)
  * [3. Deploy & Serve Models](https://github.com/rpw199912j/mit_model_code#3-deploy--serve-models)
- [Demo Notebooks](https://github.com/rpw199912j/mit_model_code#demo-notebooks)
  * [generate_compound_features.ipynb](https://github.com/rpw199912j/mit_model_code#generate_compound_featuresipynb)
  * [generate_lookup_table.ipynb](https://github.com/rpw199912j/mit_model_code#generate_lookup_tableipynb)
  * [EDA_and_data_cleaning.ipynb](https://github.com/rpw199912j/mit_model_code#EDA_and_data_cleaningipynb)
  * [model_building_and_eval.ipynb](https://github.com/rpw199912j/mit_model_code#model_building_and_evalipynb)
  * [pipeline_demo.ipynb (**Make a prediction right in your web browser!**)](https://github.com/rpw199912j/mit_model_code#pipeline_demoipynb)
  * [Supporting notebooks](https://github.com/rpw199912j/mit_model_code#supporting-notebooks)
    + [model_comparison.ipynb](https://github.com/rpw199912j/mit_model_code#model_comparisonipynb)
    + [shap_analysis.ipynb](https://github.com/rpw199912j/mit_model_code#shap_analysisipynb)
    + [test_featurizer_sub_functions.ipynb](https://github.com/rpw199912j/mit_model_code#test_featurizer_sub_functionsipynb)
    + [handbuilt_featurizer_benchmark.ipynb](https://github.com/rpw199912j/mit_model_code#handbuilt_featurizer_benchmarkipynb)
    + [dataset_visualization.ipynb](https://github.com/rpw199912j/mit_model_code#dataset_visualizationipynb)

# Model Description

## 1. Data Preparation

### 1.1 Getting CIF files
The CIF files are obtained through online databases such as [ICSD database](https://icsd.products.fiz-karlsruhe.de/en), 
[Springer Materials](https://materials.springer.com/) 
and [Materials Project](https://materialsproject.org/) in addition to a few hand generated ones. The vast majority of CIF files are
high-quality experimental structures files from the ICSD database, with a few from the Springer and Materials
Project databases.

**Note**: Unfortunately, we can not directly share the collected CIF files due to copyright concerns. However, you can find the material ID of the 
compounds included in our dataset [here](data/processed/csv_version/IMT_Classification_Dataset_Full_Feature_Set_v9.csv) 
(you should look at the `struct_file_path` column to find the IDs). Should you have access, you can use those IDs 
to download CIF files from ICSD, Springer and Materials Project. 
You will find 4 suffixes in `struct_file_path` which correspond to 4 sources as follows.

|Suffix|Source|
|:-----|:-----|
|CollCode|ICSD|
|SD|Springer Materials|
|MP|Materials Project|
|HandGenerated|Generated by hand based on publications|

### 1.2 Generate ionization lookup dataframe
This step creates an ionization lookup table that is used in the subsequent featurization process.

### 1.3 Generate features using the CIF files
A total of 164 compositional and structural features are generated using a combination of [matminer](https://hackingmaterials.lbl.gov/matminer/) and our
in-house handbuilt featurizers. These features then undergo further processing and selection down the pipeline.

File: data/dataset_summary/original_reference_data/Metals_resistivity_parameters.csv
Compound,R_300K(Ohm_cm),source,min,max
BaMoO3,7.00E-05,https://doi.org/10.1016/j.jallcom.2003.10.006,,
BaRuO3,0.00125,http://dx.doi.org/10.1016/j.tsf.2011.09.007,,
Bi2Ru2O7,5.43E-04,https://doi.org/10.1103/physrevb.73.193107,,
CaCrO3,8.00E-04,https://doi.org/10.1016/0022-4596(71)90098-3,,
CaMoO3,7.50E-05,https://doi.org/10.1143/APEX.3.073003,,
CaRuO3,0.0005,http://dx.doi.org/10.1016/j.tsf.2011.09.007,,
CrO2,3.00E-04,https://doi.org/10.1103/PhysRevB.58.11597,,
IrO2,1.10E-04,https://doi.org/10.2320/matertrans.45.3023,4.50E-05,2.40E-04
LaCr4(CuO4)3,5.00E-03,https://doi.org/10.1002/chem.201403692,,
LaCuO3,7.00E-06,https://doi.org/10.1103/PhysRevB.89.245138,,
LaNiO3,1.00E-04,https://doi.org/10.1103/PhysRevB.89.245138,,
LaRuO3,0.005,http://dx.doi.org/10.1016/j.tsf.2011.09.007,,
LaTiO3,2.50E-02,https://doi.org/10.1103/PhysRevB.44.13250,,
Li7Ti5O12,0.333333333,https://doi.org/10.1002/aenm.201300134,,
MoO2,3.00E-04,https://doi.org/10.1016/0025-5408(74)90120-2,,
NbO,1.40E-05,https://doi.org/10.1016/0022-4596(70)90047-2,,
OsO2,1.60E-05,http://dx.doi.org/10.1016/j.jcrysgro.2003.10.021,,
PdCoO2,3.00E-06,https://arxiv.org/abs/1804.01896,,
PtCoO2,2.00E-06,https://arxiv.org/abs/1804.01896,,
PtO2,6.00E-04,https://doi.org/10.1016/0038-1098(68)90019-7,,2
ReO2,1.00E-04,https://pubs.acs.org/doi/abs/10.1021/ic50074a029,,
ReO3,1.80E-05,https://doi.org/10.1016/0038-1098(71)90510-2,,
RhO2,1.00E-04,https://doi.org/10.1016/0038-1098(68)90019-7,,
Ru15.44Pb15.84O51.84,,,,
RuO2,4.00E-05,https://pubs.acs.org/doi/abs/10.1021/ic50074a029,,
Sr2MoO4,9.50E-03,https://arxiv.org/abs/cond-mat/0009470,,
Sr2RuO4,1.80E-04,https://doi.org/10.1103/PhysRevB.58.R10107,1.80E-04,2.75E-02
SrCoO3,5.50E-03,https://doi.org/10.1088/0953-8984/23/24/245601,1.30E-03,5.50E-03
SrCrO3,1.35E-03,https://doi.org/10.1088/0953-8984/27/24/245605,,
LaSrCuO4,0.398107171,https://doi.org/10.1007/s11175-005-0089-9,0.199526231,10
LaSrNiO4,2.20E-03,https://doi.org/10.1134/1.1507234,1.95E-03,3.70E-03
SrMoO3,2.80E-05,https://doi.org/10.1143/APEX.3.073003,0.001,
SrRuO3,9.50E-04,https://arxiv.org/abs/1010.2766,,
SrVO3,4.20E-02,https://doi.org/10.1016/S0925-8388(02)01349-X,,
TiO,2.90E-04,https://doi.org/10.1103/PhysRevB.5.2775,,
W18O49,3.02E-03,https://doi.org/10.1016/0022-4596(81)90190-0,,
WO2,2.00E-03,https://pubs.acs.org/doi/abs/10.1021/ic50074a029,,
